Repository: FilipFekete/optimPV-morbo

# optimPV: Optimization & Modeling tools for PV research

## Description
This repository contains the code to run **optimPV**. optimPV combines sevral optimization procedures and modeling utilities that can be used for two objectives:
1. to optimize the parameters of a simulation to fit experimental data.
2. to optimize the processing conditions in a self-driving experimental set-up.

## Repository Folder Structure
    .
    ├── Main                             # Main directory
        ├── optimPV                      # Main directory for the optimPV codes
            ├── axBOtorch                # Directory with the Bayesian optimization (BO) codes using BoTorch and Ax

File: Data/matdata/nk_IT2Cl.txt
lambda n k
300e-9 1.65172 0.16719
301e-9 1.65159 0.1641
302e-9 1.6512 0.16027
303e-9 1.65066 0.15612
304e-9 1.64987 0.15147
305e-9 1.64875 0.14632
306e-9 1.64745 0.14094
307e-9 1.64582 0.13521
308e-9 1.64404 0.12938
309e-9 1.64216 0.12348
310e-9 1.64026 0.11772
311e-9 1.63842 0.11214
312e-9 1.63665 0.10682
313e-9 1.63502 0.10206
314e-9 1.63345 0.09762
315e-9 1.63203 0.09386
316e-9 1.63073 0.0906
317e-9 1.62952 0.08766
318e-9 1.6285 0.08534
319e-9 1.62758 0.08325
320e-9 1.62677 0.08145
321e-9 1.62617 0.08004
322e-9 1.62566 0.07879
323e-9 1.62533 0.07784
324e-9 1.62514 0.07708
325e-9 1.62503 0.07644
326e-9 1.62508 0.07598
327e-9 1.62521 0.07559
328e-9 1.62541 0.07525
329e-9 1.62577 0.07498
330e-9 1.62621 0.07474
331e-9 1.62681 0.07453
332e-9 1.62753 0.07434
333e-9 1.6283 0.07417
334e-9 1.6291 0.074
335e-9 1.62985 0.07384
336e-9 1.63054 0.07368
337e-9 1.63113 0.07351
338e-9 1.63171 0.07332
339e-9 1.63232 0.07311
340e-9 1.63303 0.07287
341e-9 1.63381 0.07261
342e-9 1.63471 0.0723
343e-9 1.63562 0.07197
344e-9 1.63655 0.07163
345e-9 1.6374 0.07126
346e-9 1.6382 0.0709
347e-9 1.63892 0.07055
348e-9 1.63951 0.07023
349e-9 1.64004 0.06995
350e-9 1.64043 0.06976
351e-9 1.64071 0.06964
352e-9 1.64092 0.06959
353e-9 1.64096 0.06969
354e-9 1.64094 0.06986
355e-9 1.64082 0.07015
356e-9 1.64063 0.07059
357e-9 1.64042 0.07112
358e-9 1.64024 0.07182
359e-9 1.64017 0.07266
360e-9 1.64016 0.0736
361e-9 1.6404 0.07474
362e-9 1.64074 0.0759
363e-9 1.64122 0.07709
364e-9 1.64185 0.07818
365e-9 1.64255 0.07918
366e-9 1.64336 0.07997
367e-9 1.64419 0.08058
368e-9 1.64503 0.08108
369e-9 1.64577 0.08138
370e-9 1.6464 0.08162
371e-9 1.64691 0.08178
372e-9 1.64717 0.08187
373e-9 1.64733 0.08194
374e-9 1.64734 0.08198
375e-9 1.64726 0.08203
376e-9 1.64712 0.08209
377e-9 1.64693 0.08219
378e-9 1.64673 0.08232
379e-9 1.64652 0.08248
380e-9 1.64634 0.08269
381e-9 1.64619 0.08291
382e-9 1.64607 0.08317
383e-9 1.64603 0.08344
384e-9 1.64601 0.08372
385e-9 1.64606 0.08399
386e-9 1.64612 0.08424
387e-9 1.6462 0.08448
388e-9 1.6463 0.08464
389e-9 1.64639 0.08477
390e-9 1.64646 0.08483
391e-9 1.64651 0.08482
392e-9 1.64654 0.08478
393e-9 1.64651 0.08464
394e-9 1.64644 0.08446
395e-9 1.64632 0.08422
396e-9 1.6461 0.08391
397e-9 1.64584 0.08356
398e-9 1.64549 0.08317
399e-9 1.64504 0.08274
400e-9 1.64453 0.08229
401e-9 1.64388 0.08183
402e-9 1.64315 0.08135
403e-9 1.64236 0.08088
404e-9 1.64144 0.08041
405e-9 1.64048 0.07996
406e-9 1.63946 0.07953
407e-9 1.63839 0.07913
408e-9 1.6373 0.07876
409e-9 1.63617 0.07844
410e-9 1.63501 0.07815
411e-9 1.63384 0.07789
412e-9 1.63263 0.07769
413e-9 1.63141 0.07751
414e-9 1.63016 0.07736
415e-9 1.62889 0.07726
416e-9 1.62761 0.07718
417e-9 1.62631 0.07714
418e-9 1.625 0.07711
419e-9 1.62369 0.0771
420e-9 1.62237 0.07712
421e-9 1.62105 0.07715
422e-9 1.61973 0.07719
423e-9 1.61842 0.07725
424e-9 1.6171 0.07731
425e-9 1.61577 0.07739
426e-9 1.61441 0.07748
427e-9 1.61304 0.07759
428e-9 1.61163 0.07771
429e-9 1.61018 0.07785
430e-9 1.6087 0.07801
431e-9 1.60718 0.07818
432e-9 1.60563 0.07837
433e-9 1.60407 0.07856
434e-9 1.60249 0.07875
435e-9 1.60091 0.07894
436e-9 1.59933 0.07913
437e-9 1.59776 0.07932
438e-9 1.5962 0.07949
439e-9 1.59465 0.07966
440e-9 1.59309 0.07982
441e-9 1.59153 0.07998
442e-9 1.58997 0.08012
443e-9 1.58839 0.08026
444e-9 1.58678 0.0804
445e-9 1.58516 0.08053
446e-9 1.58351 0.08066
447e-9 1.58181 0.08079
448e-9 1.58009 0.08091
449e-9 1.57832 0.08105
450e-9 1.57648 0.08119
451e-9 1.57462 0.08133
452e-9 1.57267 0.08149
453e-9 1.57066 0.08166
454e-9 1.56861 0.08184
455e-9 1.56647 0.08205
456e-9 1.56431 0.08227
457e-9 1.56211 0.0825
458e-9 1.55989 0.08277
459e-9 1.55765 0.08304
460e-9 1.5554 0.08335
461e-9 1.55316 0.08368
462e-9 1.55091 0.08403
463e-9 1.54867 0.08442
464e-9 1.54642 0.08483
465e-9 1.54416 0.08527
466e-9 1.54185 0.08574
467e-9 1.53952 0.08623
468e-9 1.53713 0.08676
469e-9 1.53468 0.08732
470e-9 1.53219 0.0879
471e-9 1.5296 0.08853
472e-9 1.52697 0.08918
473e-9 1.52429 0.08985
474e-9 1.52158 0.09056
475e-9 1.51886 0.09127
476e-9 1.51613 0.09202
477e-9 1.51342 0.09278
478e-9 1.51071 0.09355
479e-9 1.50807 0.09434
480e-9 1.50545 0.09514
481e-9 1.50286 0.09594
482e-9 1.50031 0.09677
483e-9 1.49776 0.0976
484e-9 1.49522 0.09845
485e-9 1.49266 0.09932
486e-9 1.49009 0.10019
487e-9 1.48747 0.10109
488e-9 1.48481 0.102
489e-9 1.48211 0.10292
490e-9 1.47933 0.10387
491e-9 1.47652 0.10482
492e-9 1.47366 0.10579
493e-9 1.47076 0.10677
494e-9 1.46785 0.10775
495e-9 1.4649 0.10874
496e-9 1.46194 0.10973
497e-9 1.45898 0.11073
498e-9 1.45601 0.11171
499e-9 1.45305 0.1127
500e-9 1.45009 0.11368
501e-9 1.44713 0.11466
502e-9 1.44417 0.11565
503e-9 1.44118 0.11666
504e-9 1.43817 0.11768
505e-9 1.43514 0.11872
506e-9 1.43205 0.1198
507e-9 1.42894 0.1209
508e-9 1.42577 0.12204
509e-9 1.42254 0.12323
510e-9 1.41927 0.12445
511e-9 1.41591 0.12573
512e-9 1.41251 0.12706
513e-9 1.40906 0.12842
514e-9 1.40551 0.12987
515e-9 1.40192 0.13136
516e-9 1.39828 0.1329
517e-9 1.39455 0.13452
518e-9 1.39078 0.13618
519e-9 1.38694 0.13793
520e-9 1.38304 0.13974
521e-9 1.37909 0.14159
522e-9 1.37507 0.14355
523e-9 1.37101 0.14556
524e-9 1.36691 0.14762
525e-9 1.36276 0.14979
526e-9 1.35859 0.152
527e-9 1.35439 0.15429
528e-9 1.35017 0.15666
529e-9 1.34594 0.15908
530e-9 1.34169 0.1616
531e-9 1.33744 0.16418
532e-9 1.33319 0.16682
533e-9 1.32892 0.16956
534e-9 1.32466 0.17236
535e-9 1.32038 0.17523
536e-9 1.31608 0.17819
537e-9 1.31178 0.18121
538e-9 1.30745 0.18433
539e-9 1.3031 0.18751
540e-9 1.29873 0.19076
541e-9 1.29433 0.19413
542e-9 1.28991 0.19755
543e-9 1.28545 0.20106
544e-9 1.28096 0.20467
545e-9 1.27645 0.20834
546e-9 1.2719 0.21216
547e-9 1.26731 0.21607
548e-9 1.26271 0.22007
549e-9 1.25805 0.22426
550e-9 1.25338 0.22853
551e-9 1.24867 0.23295
552e-9 1.24393 0.23755
553e-9 1.23916 0.24225
554e-9 1.23436 0.24717
555e-9 1.22954 0.25224
556e-9 1.22469 0.25743
557e-9 1.2198 0.2629
558e-9 1.21488 0.26849
559e-9 1.20993 0.27426
560e-9 1.20492 0.28028
561e-9 1.19988 0.28643
562e-9 1.19478 0.29283
563e-9 1.18963 0.29944
564e-9 1.18444 0.30618
565e-9 1.17917 0.31326
566e-9 1.17386 0.32049
567e-9 1.1685 0.32792
568e-9 1.16306 0.33566
569e-9 1.15759 0.34356
570e-9 1.15208 0.35176
571e-9 1.14657 0.36024
572e-9 1.14106 0.36889
573e-9 1.1356 0.37797
574e-9 1.13018 0.38727
575e-9 1.12481 0.39682
576e-9 1.11958 0.40682
577e-9 1.11444 0.41702
578e-9 1.10944 0.42757
579e-9 1.10462 0.4385
580e-9 1.09993 0.44963
581e-9 1.09552 0.46122
582e-9 1.09131 0.47308
583e-9 1.08727 0.48517
584e-9 1.08365 0.49769
585e-9 1.08023 0.51037
586e-9 1.07713 0.5233
587e-9 1.07444 0.53649
588e-9 1.07197 0.5498
589e-9 1.06998 0.56334
590e-9 1.06834 0.57699
591e-9 1.06696 0.59074
592e-9 1.0662 0.60463
593e-9 1.0657 0.61855
594e-9 1.06559 0.63253
595e-9 1.06601 0.64653
596e-9 1.0667 0.66054
597e-9 1.06788 0.67453
598e-9 1.06943 0.68852
599e-9 1.07122 0.7025
600e-9 1.07354 0.71644
601e-9 1.07609 0.73036
602e-9 1.07891 0.74426
603e-9 1.08214 0.75813
604e-9 1.08555 0.77197
605e-9 1.08927 0.78577
606e-9 1.09326 0.79954
607e-9 1.09741 0.81329
608e-9 1.10188 0.82699
609e-9 1.10652 0.84067
610e-9 1.11132 0.85432
611e-9 1.11641 0.86792
612e-9 1.12165 0.88149
613e-9 1.12715 0.89501
614e-9 1.13295 0.90847
615e-9 1.13892 0.92188
616e-9 1.1453 0.93519
617e-9 1.15195 0.94843
618e-9 1.15883 0.96161
619e-9 1.16621 0.97465
620e-9 1.17382 0.98763
621e-9 1.18178 1.0005
622e-9 1.1902 1.01323
623e-9 1.19885 1.02588
624e-9 1.208 1.03839
625e-9 1.21752 1.05077
626e-9 1.22729 1.06307
627e-9 1.23766 1.07512
628e-9 1.24826 1.08703
629e-9 1.25919 1.09876
630e-9 1.27054 1.11015
631e-9 1.2821 1.12137
632e-9 1.29402 1.13224
633e-9 1.30623 1.14278
634e-9 1.31862 1.1531
635e-9 1.33139 1.1629
636e-9 1.34435 1.17241
637e-9 1.3575 1.18159
638e-9 1.37097 1.19022
639e-9 1.38458 1.19856
640e-9 1.39843 1.20643
641e-9 1.41249 1.2138
642e-9 1.42668 1.22087
643e-9 1.4411 1.22731
644e-9 1.4556 1.23339
645e-9 1.47018 1.23913
646e-9 1.48481 1.24423
647e-9 1.49944 1.24907
648e-9 1.51403 1.25347
649e-9 1.52854 1.25738
650e-9 1.54298 1.26103
651e-9 1.55725 1.26416
652e-9 1.57136 1.26692
653e-9 1.58536 1.26942
654e-9 1.59901 1.27131
655e-9 1.61249 1.27295
656e-9 1.62573 1.27423
657e-9 1.63859 1.275
658e-9 1.65125 1.27553
659e-9 1.6635 1.27558
660e-9 1.67541 1.27529
661e-9 1.68709 1.27477
662e-9 1.69829 1.27386
663e-9 1.70926 1.2728
664e-9 1.71996 1.27157
665e-9 1.73023 1.27018
666e-9 1.74032 1.26874
667e-9 1.75007 1.26724
668e-9 1.7595 1.26575
669e-9 1.76875 1.26429
670e-9 1.77759 1.26293
671e-9 1.78621 1.26168
672e-9 1.79461 1.26053
673e-9 1.80259 1.25966
674e-9 1.8104 1.25895
675e-9 1.81792 1.2585
676e-9 1.82511 1.2584
677e-9 1.83213 1.25852
678e-9 1.8388 1.25907
679e-9 1.84529 1.25995
680e-9 1.85165 1.26105
681e-9 1.85782 1.26269
682e-9 1.86395 1.26456
683e-9 1.87004 1.26674
684e-9 1.87615 1.26937
685e-9 1.88229 1.27222
686e-9 1.88853 1.27548
687e-9 1.89492 1.27908
688e-9 1.90142 1.2829
689e-9 1.90821 1.28722
690e-9 1.9152 1.29178
691e-9 1.92241 1.29662
692e-9 1.93006 1.30192
693e-9 1.93795 1.30743
694e-9 1.94623 1.3133
695e-9 1.95498 1.31953
696e-9 1.964 1.32596
697e-9 1.97365 1.33281
698e-9 1.98373 1.33983
699e-9 1.99417 1.347
700e-9 2.00541 1.35433
701e-9 2.01702 1.36168
702e-9 2.02919 1.36903
703e-9 2.0421 1.37628
704e-9 2.05541 1.38345
705e-9 2.06951 1.39041
706e-9 2.08424 1.39713
707e-9 2.0994 1.40368
708e-9 2.11559 1.40976
709e-9 2.13226 1.41557
710e-9 2.14954 1.42105
711e-9 2.16778 1.42594
712e-9 2.1865 1.43052
713e-9 2.20606 1.43454
714e-9 2.22643 1.43799
715e-9 2.2473 1.44109
716e-9 2.26925 1.44339
717e-9 2.29179 1.44519
718e-9 2.3149 1.44653
719e-9 2.33886 1.44692
720e-9 2.36312 1.44686
721e-9 2.38782 1.44607
722e-9 2.41287 1.44439
723e-9 2.43807 1.44221
724e-9 2.46347 1.43901
725e-9 2.48892 1.43502
726e-9 2.51439 1.43049
727e-9 2.53978 1.42457
728e-9 2.56506 1.41804
729e-9 2.5902 1.41065
730e-9 2.61503 1.40198
731e-9 2.63968 1.39265
732e-9 2.66397 1.3821
733e-9 2.68786 1.37042
734e-9 2.7115 1.35802
735e-9 2.73452 1.34399
736e-9 2.75717 1.32903
737e-9 2.77944 1.31313
738e-9 2.80097 1.29544
739e-9 2.82214 1.27698
740e-9 2.84275 1.25729
741e-9 2.86269 1.23642
742e-9 2.88225 1.21492
743e-9 2.90104 1.19228
744e-9 2.91925 1.16898
745e-9 2.93705 1.1452
746e-9 2.95381 1.12046
747e-9 2.9701 1.09541
748e-9 2.98574 1.0699
749e-9 3.00039 1.0439
750e-9 3.01452 1.01769
751e-9 3.02769 0.99113
752e-9 3.03995 0.96438
753e-9 3.05164 0.93752
754e-9 3.06198 0.91049
755e-9 3.07154 0.88344
756e-9 3.0803 0.85636
757e-9 3.08753 0.82934
758e-9 3.09402 0.80237
759e-9 3.09931 0.77551
760e-9 3.10315 0.74883
761e-9 3.10618 0.72227
762e-9 3.10757 0.69597
763e-9 3.10789 0.66987
764e-9 3.10744 0.64392
765e-9 3.10533 0.61833
766e-9 3.10257 0.59292
767e-9 3.09893 0.56775
768e-9 3.09413 0.54296
769e-9 3.08878 0.51838
770e-9 3.0825 0.49418
771e-9 3.07547 0.47036
772e-9 3.06799 0.4468
773e-9 3.0596 0.42381
774e-9 3.05077 0.40119
775e-9 3.04151 0.37892
776e-9 3.03154 0.35739
777e-9 3.0213 0.33623
778e-9 3.01063 0.31564
779e-9 2.99955 0.29581
780e-9 2.98827 0.2764
781e-9 2.97663 0.25787
782e-9 2.9648 0.24006
783e-9 2.95282 0.22274
784e-9 2.94062 0.20669
785e-9 2.92836 0.19126
786e-9 2.91602 0.1766
787e-9 2.90358 0.16311
788e-9 2.8911 0.15017
789e-9 2.87856 0.13816
790e-9 2.86596 0.12699
791e-9 2.85334 0.11631
792e-9 2.84067 0.10664
793e-9 2.82799 0.09753
794e-9 2.8153 0.08891
795e-9 2.80262 0.08124
796e-9 2.78995 0.07394
797e-9 2.77731 0.06722
798e-9 2.76473 0.06116
799e-9 2.75219 0.05543
800e-9 2.73973 0.0503

File: Data/matdata/nk_IT4F.txt
lambda n k
300e-9 1.62208 0.1436
301e-9 1.62216 0.15114
302e-9 1.62238 0.15785
303e-9 1.62263 0.16397
304e-9 1.62293 0.16916
305e-9 1.62327 0.17273
306e-9 1.62361 0.17535
307e-9 1.62394 0.17588
308e-9 1.62423 0.17491
309e-9 1.6245 0.17293
310e-9 1.62471 0.16936
311e-9 1.6249 0.1655
312e-9 1.62509 0.16123
313e-9 1.62528 0.15707
314e-9 1.62549 0.15313
315e-9 1.62575 0.14989
316e-9 1.62606 0.14739
317e-9 1.62641 0.14534
318e-9 1.62686 0.14414
319e-9 1.62736 0.14322
320e-9 1.62791 0.14264
321e-9 1.62854 0.14236
322e-9 1.6292 0.14216
323e-9 1.62993 0.14204
324e-9 1.63072 0.1419
325e-9 1.63154 0.14174
326e-9 1.63242 0.14153
327e-9 1.63332 0.1413
328e-9 1.63425 0.14103
329e-9 1.6352 0.14072
330e-9 1.63615 0.14038
331e-9 1.6371 0.13999
332e-9 1.63805 0.13956
333e-9 1.63898 0.1391
334e-9 1.63988 0.13855
335e-9 1.64074 0.13793
336e-9 1.64156 0.13725
337e-9 1.64227 0.13641
338e-9 1.64293 0.13549
339e-9 1.64348 0.13443
340e-9 1.64388 0.13321
341e-9 1.6442 0.13189
342e-9 1.64432 0.13037
343e-9 1.6443 0.12879
344e-9 1.64417 0.12714
345e-9 1.6438 0.12545
346e-9 1.64335 0.12377
347e-9 1.64277 0.12213
348e-9 1.64204 0.1206
349e-9 1.64125 0.11913
350e-9 1.64033 0.11784
351e-9 1.63933 0.11671
352e-9 1.63827 0.11568
353e-9 1.63711 0.11487
354e-9 1.63593 0.11413
355e-9 1.63471 0.1135
356e-9 1.63349 0.11296
357e-9 1.63229 0.11246
358e-9 1.63114 0.11202
359e-9 1.63005 0.11161
360e-9 1.62902 0.11121
361e-9 1.62816 0.1108
362e-9 1.62739 0.11039
363e-9 1.62674 0.10997
364e-9 1.62629 0.10956
365e-9 1.62592 0.10914
366e-9 1.62568 0.10873
367e-9 1.62552 0.10833
368e-9 1.62539 0.10794
369e-9 1.6253 0.10757
370e-9 1.62521 0.10721
371e-9 1.62512 0.10687
372e-9 1.62496 0.10656
373e-9 1.62476 0.10626
374e-9 1.62446 0.10598
375e-9 1.62408 0.10572
376e-9 1.62364 0.10546
377e-9 1.62311 0.10521
378e-9 1.62256 0.10495
379e-9 1.62198 0.1047
380e-9 1.62139 0.10445
381e-9 1.6208 0.10418
382e-9 1.62023 0.10391
383e-9 1.61971 0.10362
384e-9 1.61922 0.10332
385e-9 1.61882 0.10298
386e-9 1.61848 0.10262
387e-9 1.6182 0.10224
388e-9 1.61798 0.1018
389e-9 1.61778 0.10132
390e-9 1.61759 0.1008
391e-9 1.61736 0.10021
392e-9 1.61711 0.09958
393e-9 1.61677 0.09886
394e-9 1.61635 0.09808
395e-9 1.61586 0.09725
396e-9 1.61518 0.09632
397e-9 1.6144 0.09535
398e-9 1.61345 0.09433
399e-9 1.61231 0.0933
400e-9 1.61106 0.09226
401e-9 1.60964 0.09122
402e-9 1.60812 0.09022
403e-9 1.60653 0.08923
404e-9 1.60483 0.08833
405e-9 1.60312 0.08748
406e-9 1.60137 0.08671
407e-9 1.59961 0.08606
408e-9 1.59787 0.08547
409e-9 1.59616 0.08503
410e-9 1.5945 0.08468
411e-9 1.59289 0.08439
412e-9 1.5914 0.08422
413e-9 1.58996 0.08409
414e-9 1.58859 0.084
415e-9 1.58731 0.08397
416e-9 1.58607 0.08394
417e-9 1.5849 0.08394
418e-9 1.58377 0.08393
419e-9 1.58267 0.08392
420e-9 1.58162 0.08387
421e-9 1.58059 0.0838
422e-9 1.57957 0.0837
423e-9 1.57858 0.08354
424e-9 1.57758 0.08335
425e-9 1.57659 0.0831
426e-9 1.5756 0.08283
427e-9 1.57461 0.08253
428e-9 1.5736 0.08219
429e-9 1.57259 0.08183
430e-9 1.57157 0.08145
431e-9 1.57054 0.08104
432e-9 1.5695 0.08063
433e-9 1.56845 0.0802
434e-9 1.56738 0.07976
435e-9 1.56631 0.07931
436e-9 1.56523 0.07886
437e-9 1.56413 0.0784
438e-9 1.56302 0.07795
439e-9 1.5619 0.07749
440e-9 1.56076 0.07704
441e-9 1.55961 0.07658
442e-9 1.55844 0.07613
443e-9 1.55725 0.07567
444e-9 1.55603 0.07521
445e-9 1.55479 0.07476
446e-9 1.55353 0.0743
447e-9 1.55221 0.07384
448e-9 1.55087 0.07338
449e-9 1.54948 0.07291
450e-9 1.54804 0.07245
451e-9 1.54657 0.07199
452e-9 1.54502 0.07152
453e-9 1.54343 0.07106
454e-9 1.5418 0.07059
455e-9 1.54007 0.07014
456e-9 1.5383 0.06969
457e-9 1.53647 0.06926
458e-9 1.53455 0.06886
459e-9 1.5326 0.06847
460e-9 1.53057 0.06813
461e-9 1.52849 0.06781
462e-9 1.52639 0.06753
463e-9 1.52423 0.06731
464e-9 1.52205 0.06712
465e-9 1.51985 0.06699
466e-9 1.51762 0.06692
467e-9 1.51539 0.0669
468e-9 1.51315 0.06695
469e-9 1.51091 0.06707
470e-9 1.50867 0.06724
471e-9 1.50644 0.06751
472e-9 1.50423 0.06783
473e-9 1.50204 0.0682
474e-9 1.49988 0.06863
475e-9 1.49774 0.06908
476e-9 1.49564 0.06958
477e-9 1.49356 0.0701
478e-9 1.49149 0.07064
479e-9 1.48945 0.0712
480e-9 1.48742 0.07176
481e-9 1.48539 0.07233
482e-9 1.48336 0.07289
483e-9 1.48133 0.07344
484e-9 1.47929 0.07397
485e-9 1.47723 0.07447
486e-9 1.47517 0.07496
487e-9 1.47307 0.07539
488e-9 1.47094 0.0758
489e-9 1.4688 0.07617
490e-9 1.4666 0.07648
491e-9 1.46438 0.07678
492e-9 1.46211 0.07705
493e-9 1.45978 0.07731
494e-9 1.45742 0.07756
495e-9 1.45499 0.0778
496e-9 1.45252 0.07806
497e-9 1.45001 0.07833
498e-9 1.44743 0.07863
499e-9 1.44484 0.07894
500e-9 1.4422 0.0793
501e-9 1.43952 0.0797
502e-9 1.43682 0.08013
503e-9 1.43408 0.08064
504e-9 1.43132 0.0812
505e-9 1.42854 0.08181
506e-9 1.42573 0.08253
507e-9 1.42291 0.0833
508e-9 1.42007 0.08416
509e-9 1.41722 0.08512
510e-9 1.41436 0.08614
511e-9 1.41149 0.08725
512e-9 1.40862 0.08843
513e-9 1.40574 0.08965
514e-9 1.40287 0.09095
515e-9 1.39999 0.09227
516e-9 1.39712 0.09364
517e-9 1.39423 0.09504
518e-9 1.39135 0.09646
519e-9 1.38844 0.09789
520e-9 1.38552 0.09934
521e-9 1.38259 0.10078
522e-9 1.37962 0.10222
523e-9 1.37664 0.10365
524e-9 1.37362 0.10506
525e-9 1.37056 0.10644
526e-9 1.36747 0.1078
527e-9 1.36434 0.10912
528e-9 1.36116 0.11038
529e-9 1.35794 0.11162
530e-9 1.35465 0.11277
531e-9 1.35132 0.11389
532e-9 1.34793 0.11497
533e-9 1.34446 0.116
534e-9 1.34095 0.11703
535e-9 1.33736 0.11804
536e-9 1.33369 0.11907
537e-9 1.32998 0.12012
538e-9 1.32616 0.12121
539e-9 1.32228 0.12235
540e-9 1.31836 0.12353
541e-9 1.31435 0.12481
542e-9 1.31031 0.12616
543e-9 1.30621 0.1276
544e-9 1.30207 0.12918
545e-9 1.29791 0.13083
546e-9 1.29371 0.13266
547e-9 1.28949 0.13462
548e-9 1.28525 0.13669
549e-9 1.28099 0.13901
550e-9 1.27674 0.14145
551e-9 1.27248 0.14407
552e-9 1.26822 0.14695
553e-9 1.26398 0.14996
554e-9 1.25976 0.15325
555e-9 1.25556 0.15675
556e-9 1.25139 0.16038
557e-9 1.24727 0.16432
558e-9 1.24318 0.16836
559e-9 1.23914 0.17256
560e-9 1.23518 0.17694
561e-9 1.23125 0.18141
562e-9 1.22742 0.18602
563e-9 1.22365 0.19074
564e-9 1.21994 0.19551
565e-9 1.21633 0.20039
566e-9 1.21277 0.20531
567e-9 1.20927 0.21028
568e-9 1.20586 0.21527
569e-9 1.2025 0.22028
570e-9 1.19922 0.22529
571e-9 1.196 0.23028
572e-9 1.19283 0.23525
573e-9 1.18976 0.24017
574e-9 1.18673 0.24503
575e-9 1.18375 0.24983
576e-9 1.18085 0.25451
577e-9 1.178 0.25913
578e-9 1.1752 0.26362
579e-9 1.17247 0.26796
580e-9 1.16977 0.27222
581e-9 1.16715 0.27629
582e-9 1.16456 0.28029
583e-9 1.16201 0.28422
584e-9 1.15953 0.28805
585e-9 1.15707 0.29188
586e-9 1.15466 0.29567
587e-9 1.15229 0.29949
588e-9 1.14994 0.30333
589e-9 1.14765 0.30723
590e-9 1.14542 0.31122
591e-9 1.14323 0.31525
592e-9 1.1412 0.31948
593e-9 1.13926 0.3238
594e-9 1.13743 0.32826
595e-9 1.13581 0.33297
596e-9 1.13431 0.3378
597e-9 1.13304 0.3429
598e-9 1.13199 0.34824
599e-9 1.13109 0.35375
600e-9 1.13056 0.35967
601e-9 1.13022 0.36582
602e-9 1.13013 0.37223
603e-9 1.13044 0.37909
604e-9 1.13095 0.38618
605e-9 1.13184 0.3937
606e-9 1.1331 0.40162
607e-9 1.13458 0.40981
608e-9 1.13659 0.4186
609e-9 1.1389 0.42769
610e-9 1.14152 0.43712
611e-9 1.1447 0.44704
612e-9 1.14815 0.45716
613e-9 1.15204 0.4676
614e-9 1.15641 0.47831
615e-9 1.16106 0.48917
616e-9 1.16629 0.50028
617e-9 1.1719 0.51149
618e-9 1.17781 0.5228
619e-9 1.18433 0.53421
620e-9 1.19107 0.54563
621e-9 1.19815 0.55706
622e-9 1.20558 0.56845
623e-9 1.21319 0.57978
624e-9 1.22109 0.591
625e-9 1.22916 0.60207
626e-9 1.23735 0.61305
627e-9 1.24575 0.62372
628e-9 1.25421 0.63422
629e-9 1.26275 0.64451
630e-9 1.27136 0.65442
631e-9 1.27998 0.66413
632e-9 1.28861 0.67345
633e-9 1.29721 0.68239
634e-9 1.30579 0.69111
635e-9 1.31429 0.69924
636e-9 1.32271 0.70705
637e-9 1.33106 0.71451
638e-9 1.33925 0.72136
639e-9 1.34734 0.7279
640e-9 1.35528 0.73393
641e-9 1.36303 0.7395
642e-9 1.37066 0.7448
643e-9 1.37802 0.74961
644e-9 1.38521 0.75418
645e-9 1.39225 0.75853
646e-9 1.39894 0.76253
647e-9 1.40547 0.76642
648e-9 1.41174 0.77012
649e-9 1.4177 0.77368
650e-9 1.42348 0.77717
651e-9 1.42893 0.78056
652e-9 1.43418 0.78393
653e-9 1.4393 0.78727
654e-9 1.44419 0.79064
655e-9 1.44902 0.79404
656e-9 1.45376 0.79749
657e-9 1.45846 0.80106
658e-9 1.46315 0.8047
659e-9 1.46785 0.80849
660e-9 1.47262 0.81244
661e-9 1.47743 0.8165
662e-9 1.4824 0.82083
663e-9 1.48748 0.82532
664e-9 1.49269 0.82999
665e-9 1.49816 0.83499
666e-9 1.50378 0.84017
667e-9 1.50965 0.84563
668e-9 1.51581 0.85142
669e-9 1.52215 0.8574
670e-9 1.52891 0.86382
671e-9 1.53594 0.87051
672e-9 1.54322 0.87745
673e-9 1.55102 0.88491
674e-9 1.55906 0.89261
675e-9 1.56749 0.90067
676e-9 1.57641 0.90911
677e-9 1.58559 0.91772
678e-9 1.59533 0.92663
679e-9 1.60547 0.93569
680e-9 1.61589 0.94486
681e-9 1.62703 0.95418
682e-9 1.63847 0.96351
683e-9 1.65035 0.97287
684e-9 1.66284 0.98218
685e-9 1.67564 0.99144
686e-9 1.68902 1.0006
687e-9 1.70287 1.00959
688e-9 1.71701 1.01849
689e-9 1.73173 1.02707
690e-9 1.74669 1.03546
691e-9 1.76191 1.04364
692e-9 1.77751 1.05139
693e-9 1.79325 1.05891
694e-9 1.80922 1.06605
695e-9 1.82537 1.07274
696e-9 1.84161 1.07916
697e-9 1.85799 1.08499
698e-9 1.87443 1.09041
699e-9 1.89092 1.0955
700e-9 1.90745 1.09983
701e-9 1.92396 1.10381
702e-9 1.94047 1.10726
703e-9 1.95691 1.11003
704e-9 1.97332 1.11242
705e-9 1.98963 1.11409
706e-9 2.00584 1.11518
707e-9 2.02198 1.11587
708e-9 2.03792 1.11564
709e-9 2.05377 1.11497
710e-9 2.06948 1.11375
711e-9 2.08497 1.11169
712e-9 2.10034 1.10922
713e-9 2.1155 1.10602
714e-9 2.13045 1.10219
715e-9 2.14527 1.09798
716e-9 2.15981 1.09302
717e-9 2.17417 1.08768
718e-9 2.18837 1.082
719e-9 2.20225 1.07571
720e-9 2.216 1.06919
721e-9 2.22951 1.0623
722e-9 2.24277 1.05504
723e-9 2.25589 1.0476
724e-9 2.26873 1.03981
725e-9 2.28139 1.0318
726e-9 2.29391 1.02365
727e-9 2.30612 1.01519
728e-9 2.31823 1.00662
729e-9 2.33017 0.99789
730e-9 2.34189 0.98897
731e-9 2.35352 0.97997
732e-9 2.36498 0.97081
733e-9 2.37629 0.96154
734e-9 2.38751 0.9522
735e-9 2.39854 0.94272
736e-9 2.40948 0.93317
737e-9 2.42032 0.92355
738e-9 2.43099 0.91381
739e-9 2.44158 0.90403
740e-9 2.45205 0.89417
741e-9 2.46237 0.88422
742e-9 2.47261 0.87423
743e-9 2.48268 0.86414
744e-9 2.49262 0.85399
745e-9 2.50248 0.8438
746e-9 2.5121 0.83349
747e-9 2.52162 0.82313
748e-9 2.53098 0.8127
749e-9 2.54011 0.80217
750e-9 2.54912 0.79159
751e-9 2.55789 0.7809
752e-9 2.56644 0.77012
753e-9 2.57483 0.75928
754e-9 2.58288 0.74829
755e-9 2.59071 0.73722
756e-9 2.59834 0.72607
757e-9 2.60554 0.71475
758e-9 2.61254 0.70336
759e-9 2.6192 0.69185
760e-9 2.62544 0.68023
761e-9 2.63145 0.66853
762e-9 2.63696 0.65671
763e-9 2.64209 0.64481
764e-9 2.64696 0.63285
765e-9 2.65113 0.62076
766e-9 2.65499 0.60862
767e-9 2.65842 0.59642
768e-9 2.66118 0.58413
769e-9 2.6636 0.57181
770e-9 2.66539 0.55942
771e-9 2.66658 0.54699
772e-9 2.66739 0.53453
773e-9 2.66736 0.52203
774e-9 2.66689 0.5095
775e-9 2.66598 0.49697
776e-9 2.66429 0.48441
777e-9 2.66225 0.47186
778e-9 2.6597 0.45931
779e-9 2.65655 0.44678
780e-9 2.6531 0.43426
781e-9 2.64906 0.42178
782e-9 2.64461 0.40934
783e-9 2.63987 0.39693
784e-9 2.6345 0.3846
785e-9 2.62887 0.37233
786e-9 2.6229 0.36012
787e-9 2.61645 0.34803
788e-9 2.60978 0.336
789e-9 2.60273 0.32409
790e-9 2.59534 0.31231
791e-9 2.58775 0.30061
792e-9 2.57978 0.28911
793e-9 2.57159 0.27773
794e-9 2.56321 0.26647
795e-9 2.55448 0.25547
796e-9 2.54562 0.2446
797e-9 2.53655 0.23391
798e-9 2.52726 0.22349
799e-9 2.51785 0.21321
800e-9 2.50826 0.20322

File: Data/matdata/nk_ITIC.txt
lambda n k
300e-9 1.63425 0.19317
301e-9 1.64087 0.20022
302e-9 1.64719 0.2065
303e-9 1.65332 0.21223
304e-9 1.65912 0.21709
305e-9 1.66435 0.22042
306e-9 1.66924 0.22285
307e-9 1.67339 0.22332
308e-9 1.67694 0.22229
309e-9 1.68007 0.22026
310e-9 1.68225 0.21661
311e-9 1.68405 0.21264
312e-9 1.68533 0.20824
313e-9 1.68591 0.20389
314e-9 1.68615 0.19975
315e-9 1.68575 0.19627
316e-9 1.6849 0.1936
317e-9 1.68376 0.19143
318e-9 1.68219 0.19031
319e-9 1.68056 0.18955
320e-9 1.67883 0.18925
321e-9 1.6772 0.18945
322e-9 1.67569 0.18982
323e-9 1.67445 0.19045
324e-9 1.67358 0.19118
325e-9 1.67295 0.19197
326e-9 1.6728 0.19284
327e-9 1.67286 0.19373
328e-9 1.67313 0.19465
329e-9 1.6737 0.19559
330e-9 1.67437 0.19653
331e-9 1.67521 0.19746
332e-9 1.67615 0.19837
333e-9 1.67715 0.19926
334e-9 1.67824 0.20008
335e-9 1.67938 0.20082
336e-9 1.68058 0.20149
337e-9 1.68187 0.20196
338e-9 1.68322 0.20233
339e-9 1.68464 0.20251
340e-9 1.68615 0.20246
341e-9 1.68771 0.20226
342e-9 1.68938 0.20173
343e-9 1.69108 0.20103
344e-9 1.6928 0.20018
345e-9 1.69442 0.19919
346e-9 1.69594 0.19818
347e-9 1.6973 0.19717
348e-9 1.69835 0.19627
349e-9 1.69923 0.19545
350e-9 1.69966 0.19486
351e-9 1.69973 0.1945
352e-9 1.69951 0.19432
353e-9 1.69859 0.19457
354e-9 1.69739 0.19494
355e-9 1.69575 0.19551
356e-9 1.6936 0.19621
357e-9 1.69117 0.19696
358e-9 1.68823 0.19773
359e-9 1.68491 0.19845
360e-9 1.68134 0.19914
361e-9 1.67717 0.19962
362e-9 1.67277 0.19996
363e-9 1.66802 0.20013
364e-9 1.66294 0.20004
365e-9 1.65773 0.19983
366e-9 1.65239 0.19944
367e-9 1.64707 0.19894
368e-9 1.64178 0.19837
369e-9 1.63673 0.19768
370e-9 1.63191 0.19696
371e-9 1.62734 0.19621
372e-9 1.62336 0.19545
373e-9 1.6197 0.1947
374e-9 1.61668 0.19399
375e-9 1.61421 0.19329
376e-9 1.61207 0.19261
377e-9 1.61056 0.19192
378e-9 1.6093 0.19122
379e-9 1.60833 0.19049
380e-9 1.60771 0.18971
381e-9 1.60721 0.18889
382e-9 1.60689 0.188
383e-9 1.60667 0.18702
384e-9 1.6065 0.18599
385e-9 1.60633 0.18481
386e-9 1.60613 0.18355
387e-9 1.6059 0.18221
388e-9 1.60561 0.1807
389e-9 1.6053 0.17912
390e-9 1.60496 0.17741
391e-9 1.60458 0.17557
392e-9 1.60419 0.17366
393e-9 1.60377 0.17158
394e-9 1.60334 0.16941
395e-9 1.6029 0.16714
396e-9 1.60244 0.16469
397e-9 1.60198 0.16216
398e-9 1.60152 0.1595
399e-9 1.60105 0.15669
400e-9 1.60058 0.15382
401e-9 1.6001 0.1508
402e-9 1.59961 0.1477
403e-9 1.59911 0.14453
404e-9 1.59859 0.14125
405e-9 1.59805 0.13792
406e-9 1.59749 0.13453
407e-9 1.59689 0.13108
408e-9 1.59628 0.12759
409e-9 1.59564 0.12405
410e-9 1.59496 0.12047
411e-9 1.59426 0.11688
412e-9 1.5935 0.11325
413e-9 1.59272 0.10963
414e-9 1.59191 0.10601
415e-9 1.59108 0.10245
416e-9 1.59023 0.09893
417e-9 1.58935 0.09549
418e-9 1.58847 0.09217
419e-9 1.58758 0.08891
420e-9 1.58668 0.08588
421e-9 1.58578 0.08296
422e-9 1.58488 0.0802
423e-9 1.58399 0.07771
424e-9 1.58311 0.07536
425e-9 1.58223 0.0733
426e-9 1.58138 0.0715
427e-9 1.58053 0.06988
428e-9 1.57971 0.06862
429e-9 1.57889 0.06751
430e-9 1.57809 0.06657
431e-9 1.57729 0.06588
432e-9 1.57649 0.06528
433e-9 1.5757 0.06485
434e-9 1.5749 0.06452
435e-9 1.57411 0.06427
436e-9 1.57331 0.06412
437e-9 1.5725 0.06401
438e-9 1.57169 0.06393
439e-9 1.57086 0.06388
440e-9 1.57003 0.06382
441e-9 1.56918 0.06374
442e-9 1.56831 0.06363
443e-9 1.56744 0.0635
444e-9 1.56654 0.06333
445e-9 1.56563 0.06316
446e-9 1.56471 0.06297
447e-9 1.56376 0.06278
448e-9 1.56281 0.0626
449e-9 1.56184 0.06242
450e-9 1.56085 0.06228
451e-9 1.55985 0.06214
452e-9 1.55883 0.06205
453e-9 1.55779 0.062
454e-9 1.55675 0.06197
455e-9 1.55568 0.06203
456e-9 1.55461 0.06212
457e-9 1.55351 0.06226
458e-9 1.5524 0.0625
459e-9 1.55128 0.06277
460e-9 1.55015 0.06313
461e-9 1.549 0.06354
462e-9 1.54784 0.06398
463e-9 1.54666 0.06448
464e-9 1.54547 0.06501
465e-9 1.54427 0.06556
466e-9 1.54306 0.06614
467e-9 1.54185 0.06673
468e-9 1.54062 0.06734
469e-9 1.53938 0.06794
470e-9 1.53813 0.06855
471e-9 1.53687 0.06914
472e-9 1.53561 0.06972
473e-9 1.53434 0.07029
474e-9 1.53306 0.07082
475e-9 1.53177 0.07133
476e-9 1.53047 0.0718
477e-9 1.52917 0.07224
478e-9 1.52786 0.07266
479e-9 1.52652 0.07306
480e-9 1.52518 0.07347
481e-9 1.52382 0.07387
482e-9 1.52242 0.0743
483e-9 1.52101 0.07476
484e-9 1.51957 0.07525
485e-9 1.5181 0.0758
486e-9 1.51661 0.07638
487e-9 1.51507 0.07706
488e-9 1.51349 0.0778
489e-9 1.51189 0.07861
490e-9 1.51023 0.07955
491e-9 1.50854 0.08056
492e-9 1.5068 0.08169
493e-9 1.50501 0.08295
494e-9 1.50318 0.0843
495e-9 1.50129 0.08583
496e-9 1.49936 0.08747
497e-9 1.49738 0.08922
498e-9 1.49535 0.09114
499e-9 1.49328 0.09314
500e-9 1.49118 0.09524
501e-9 1.48904 0.09743
502e-9 1.48687 0.09968
503e-9 1.48467 0.10201
504e-9 1.48245 0.10439
505e-9 1.48021 0.1068
506e-9 1.47794 0.10925
507e-9 1.47566 0.11172
508e-9 1.47336 0.1142
509e-9 1.47105 0.11669
510e-9 1.46874 0.11917
511e-9 1.46641 0.12163
512e-9 1.46408 0.12406
513e-9 1.46175 0.12647
514e-9 1.45941 0.12881
515e-9 1.45707 0.13112
516e-9 1.45472 0.13337
517e-9 1.45239 0.13554
518e-9 1.45004 0.13767
519e-9 1.4477 0.13975
520e-9 1.44534 0.14182
521e-9 1.44297 0.14387
522e-9 1.44058 0.14596
523e-9 1.43817 0.14807
524e-9 1.43573 0.15022
525e-9 1.43326 0.15247
526e-9 1.43077 0.15477
527e-9 1.42823 0.15719
528e-9 1.42565 0.15974
529e-9 1.42305 0.16237
530e-9 1.42038 0.16522
531e-9 1.41768 0.1682
532e-9 1.41493 0.17132
533e-9 1.41212 0.17472
534e-9 1.40927 0.17825
535e-9 1.40637 0.18203
536e-9 1.4034 0.18608
537e-9 1.4004 0.19029
538e-9 1.39733 0.19487
539e-9 1.39421 0.19969
540e-9 1.39105 0.20472
541e-9 1.38783 0.21015
542e-9 1.38459 0.21575
543e-9 1.38132 0.22159
544e-9 1.37805 0.22767
545e-9 1.37478 0.23386
546e-9 1.37153 0.24028
547e-9 1.3683 0.2468
548e-9 1.36508 0.25342
549e-9 1.36193 0.26017
550e-9 1.35881 0.26695
551e-9 1.35575 0.27379
552e-9 1.35276 0.28066
553e-9 1.34982 0.28752
554e-9 1.34697 0.29437
555e-9 1.34419 0.30117
556e-9 1.34147 0.30794
557e-9 1.33888 0.31459
558e-9 1.33635 0.32116
559e-9 1.33391 0.32763
560e-9 1.33158 0.33392
561e-9 1.32932 0.34011
562e-9 1.32717 0.34608
563e-9 1.32513 0.35186
564e-9 1.32314 0.35752
565e-9 1.3213 0.36284
566e-9 1.31952 0.36802
567e-9 1.31782 0.37304
568e-9 1.31621 0.37789
569e-9 1.31465 0.38268
570e-9 1.31317 0.38739
571e-9 1.31174 0.39209
572e-9 1.31035 0.39678
573e-9 1.30903 0.40154
574e-9 1.30775 0.40637
575e-9 1.30649 0.41127
576e-9 1.3053 0.41638
577e-9 1.30412 0.42162
578e-9 1.30299 0.42706
579e-9 1.3019 0.43278
580e-9 1.30083 0.43866
581e-9 1.29981 0.44493
582e-9 1.29882 0.45149
583e-9 1.29787 0.45828
584e-9 1.29698 0.46562
585e-9 1.29613 0.47322
586e-9 1.29533 0.48124
587e-9 1.29461 0.48978
588e-9 1.29394 0.49862
589e-9 1.29337 0.50808
590e-9 1.29289 0.518
591e-9 1.29247 0.52825
592e-9 1.29224 0.53932
593e-9 1.2921 0.55071
594e-9 1.2921 0.56258
595e-9 1.29236 0.57495
596e-9 1.29277 0.58754
597e-9 1.29348 0.6005
598e-9 1.29446 0.61366
599e-9 1.29563 0.62693
600e-9 1.29727 0.64036
601e-9 1.29914 0.6538
602e-9 1.30129 0.66725
603e-9 1.30389 0.6806
604e-9 1.30672 0.69387
605e-9 1.30994 0.70696
606e-9 1.31352 0.7198
607e-9 1.31733 0.7325
608e-9 1.32162 0.74475
609e-9 1.32617 0.75673
610e-9 1.33098 0.76842
611e-9 1.33624 0.77951
612e-9 1.34171 0.79031
613e-9 1.3475 0.80058
614e-9 1.35364 0.81027
615e-9 1.35997 0.8196
616e-9 1.36668 0.82817
617e-9 1.37364 0.83621
618e-9 1.38079 0.84381
619e-9 1.38834 0.85044
620e-9 1.39607 0.85664
621e-9 1.40406 0.86216
622e-9 1.41236 0.86682
623e-9 1.42083 0.87102
624e-9 1.42962 0.87433
625e-9 1.43861 0.87709
626e-9 1.44775 0.87947
627e-9 1.4572 0.88108
628e-9 1.46676 0.88244
629e-9 1.47648 0.88344
630e-9 1.48639 0.88405
631e-9 1.4964 0.8845
632e-9 1.50656 0.88469
633e-9 1.51683 0.88475
634e-9 1.52717 0.88474
635e-9 1.53763 0.88465
636e-9 1.54814 0.88458
637e-9 1.5587 0.88452
638e-9 1.56932 0.88459
639e-9 1.57996 0.88475
640e-9 1.59062 0.88508
641e-9 1.60128 0.88565
642e-9 1.61193 0.88637
643e-9 1.62255 0.88746
644e-9 1.63314 0.88882
645e-9 1.64369 0.89042
646e-9 1.65416 0.89257
647e-9 1.66457 0.89498
648e-9 1.67491 0.89783
649e-9 1.68513 0.90121
650e-9 1.69529 0.90491
651e-9 1.7053 0.90925
652e-9 1.71521 0.91408
653e-9 1.72503 0.91926
654e-9 1.73465 0.92532
655e-9 1.74419 0.93176
656e-9 1.75359 0.93877
657e-9 1.76282 0.94653
658e-9 1.77198 0.95463
659e-9 1.78103 0.96332
660e-9 1.79003 0.97236
661e-9 1.79901 0.98162
662e-9 1.80797 0.99123
663e-9 1.81696 1.00093
664e-9 1.82597 1.01074
665e-9 1.83507 1.02056
666e-9 1.84422 1.03036
667e-9 1.85347 1.04006
668e-9 1.86285 1.04956
669e-9 1.87231 1.05894
670e-9 1.88196 1.06795
671e-9 1.89174 1.07668
672e-9 1.90164 1.08515
673e-9 1.9118 1.093
674e-9 1.92208 1.10054
675e-9 1.93256 1.10758
676e-9 1.94329 1.11394
677e-9 1.95415 1.11993
678e-9 1.96531 1.1251
679e-9 1.97669 1.12965
680e-9 1.98822 1.13376
681e-9 2.00016 1.13671
682e-9 2.01228 1.13916
683e-9 2.02465 1.14087
684e-9 2.03741 1.14151
685e-9 2.05037 1.14159
686e-9 2.0637 1.14061
687e-9 2.07739 1.1387
688e-9 2.0913 1.13618
689e-9 2.10575 1.13226
690e-9 2.12051 1.1276
691e-9 2.13559 1.12212
692e-9 2.15127 1.11521
693e-9 2.16725 1.10763
694e-9 2.18374 1.09889
695e-9 2.20075 1.08902
696e-9 2.21805 1.07851
697e-9 2.2359 1.06678
698e-9 2.25405 1.05437
699e-9 2.27245 1.0414
700e-9 2.29128 1.02739
701e-9 2.31026 1.013
702e-9 2.32947 0.99804
703e-9 2.34888 0.98247
704e-9 2.36838 0.96662
705e-9 2.38802 0.95025
706e-9 2.40771 0.93358
707e-9 2.42742 0.9167
708e-9 2.44711 0.89945
709e-9 2.46674 0.88207
710e-9 2.48631 0.86454
711e-9 2.5057 0.84686
712e-9 2.52497 0.82914
713e-9 2.54402 0.81135
714e-9 2.56278 0.79356
715e-9 2.58137 0.77577
716e-9 2.59952 0.75806
717e-9 2.61736 0.74041
718e-9 2.63491 0.72283
719e-9 2.65184 0.70544
720e-9 2.66845 0.68815
721e-9 2.68456 0.67102
722e-9 2.70003 0.65413
723e-9 2.71513 0.63737
724e-9 2.72946 0.62089
725e-9 2.7432 0.60463
726e-9 2.75651 0.58854
727e-9 2.76873 0.57285
728e-9 2.78046 0.55736
729e-9 2.79152 0.54212
730e-9 2.80154 0.52727
731e-9 2.81101 0.51263
732e-9 2.8195 0.49836
733e-9 2.82706 0.48443
734e-9 2.83403 0.47072
735e-9 2.83966 0.4575
736e-9 2.84452 0.44456
737e-9 2.84861 0.4319
738e-9 2.85135 0.41971
739e-9 2.8535 0.40773
740e-9 2.85473 0.39608
741e-9 2.85497 0.38476
742e-9 2.85468 0.37362
743e-9 2.85337 0.36284
744e-9 2.85139 0.35228
745e-9 2.84893 0.34189
746e-9 2.8454 0.33186
747e-9 2.84146 0.32198
748e-9 2.83693 0.3123
749e-9 2.83162 0.30289
750e-9 2.82595 0.29362
751e-9 2.81963 0.28457
752e-9 2.81278 0.27572
753e-9 2.80561 0.267
754e-9 2.79776 0.25853
755e-9 2.78959 0.25019
756e-9 2.78109 0.24199
757e-9 2.77203 0.23403
758e-9 2.76275 0.22617
759e-9 2.75311 0.21847
760e-9 2.74311 0.21096
761e-9 2.73292 0.20354
762e-9 2.72239 0.19633
763e-9 2.71165 0.18924
764e-9 2.70076 0.18225
765e-9 2.68958 0.17549
766e-9 2.67831 0.16881
767e-9 2.6669 0.16227
768e-9 2.65534 0.15591
769e-9 2.64373 0.14964
770e-9 2.63204 0.14353
771e-9 2.62031 0.13757
772e-9 2.60856 0.13169
773e-9 2.59683 0.12602
774e-9 2.58513 0.12045
775e-9 2.57346 0.11499
776e-9 2.56192 0.10973
777e-9 2.55045 0.10457
778e-9 2.5391 0.09954
779e-9 2.52796 0.09469
780e-9 2.51692 0.08994
781e-9 2.50615 0.08536
782e-9 2.4956 0.08093
783e-9 2.48521 0.07659
784e-9 2.47524 0.07248
785e-9 2.46546 0.06847
786e-9 2.45593 0.06459
787e-9 2.44677 0.0609
788e-9 2.43778 0.05731
789e-9 2.42909 0.05388
790e-9 2.42067 0.0506
791e-9 2.41242 0.0474
792e-9 2.40451 0.0444
793e-9 2.39679 0.0415
794e-9 2.38925 0.0387
795e-9 2.38205 0.03608
796e-9 2.37499 0.03355
797e-9 2.36815 0.03114
798e-9 2.36156 0.02887
799e-9 2.35511 0.02668
800e-9 2.34891 0.02463
